Repository: gemmology-dev/mineral-database

# mineral-database
**Mineral Database** - A comprehensive database of mineral crystal habits with CDL notation and gemmological properties for visualization applications.

Part of the [Gemmology Project](https://gemmology.dev).

## Quick Start

```python
from mineral_database import get_preset, list_presets, search_presets

# Get a specific mineral preset
diamond = get_preset('diamond')
print(diamond['cdl'])      # 'cubic[m3m]:{111}@1.0 + {110}@0.2'
print(diamond['system'])   # 'cubic'
print(diamond['hardness']) # 10

# List all presets
all_presets = list_presets()

# List presets by crystal system
cubic_presets = list_presets('cubic')

# Search presets
garnet_matches = search_presets('garnet')
```

## Features

- **216 CDL expressions** across **159 mineral families** (116 natural + 19 synthetic + 20 simulant + 4 composite)
- **CDL v2.0 notation** for crystal habit visualization, including amorphous, nested growth, and aggregate expressions
- **FGA-standard properties** (RI, SG, optical character, etc.)
- **SQLite backend** for fast queries
- **Full-text search** across mineral names and properties
- **Backwards compatible** with original `CRYSTAL_PRESETS` dict API

## Database Contents

The database includes presets for all major crystal systems:

| System | Count | Examples |
|--------|-------|----------|
| Cubic | ~25 | Diamond, Garnet, Fluorite, Pyrite |
| Hexagonal | ~8 | Beryl, Emerald, Aquamarine, Apatite |
| Trigonal | ~15 | Quartz, Ruby, Sapphire, Tourmaline |
| Tetragonal | ~5 | Zircon, Rutile, Cassiterite |
| Orthorhombic | ~10 | Topaz, Peridot, Tanzanite |
| Monoclinic | ~10 | Kunzite, Epidote, Gypsum |
| Triclinic | ~5 | Turquoise, Kyanite, Labradorite |
| Amorphous | ~7 | Opal, Pearl, Malachite, Turquoise, Sodalite, Lazurite |
| **Twins** | ~15 | Japan Law, Spinel Macle, Iron Cross |

### CDL v2.0 Expressions

All 140 CDL expressions parse successfully with CDL v2.0, including:

- **Amorphous expressions** for materials without crystalline structure: opal (`amorphous[opalescent]:{botryoidal}`), pearl, malachite, turquoise, sodalite, lazurite, rhodochrosite (banded form)
- **Nested growth expressions** using the `>` operator: scepter quartz, phantom quartz, diamond phantom
- **Aggregate expressions** using the `~` operator: quartz cluster, amethyst geode druse, pyrite cluster, fluorite cluster, calcite parallel growth
- **Doc comments** (`#!`) on major expressions documenting system, habit, and species information

## Database Completeness (Updated 2026-01-25)

The mineral database has been comprehensively enriched with FGA-standard gemmological data:

- **159 mineral families** (116 natural + 19 synthetic + 20 simulant + 4 composite) with complete crystallographic data
- **92/95 minerals** (96.8%) with complete RI (refractive index)
- **94/95 minerals** (98.9%) with complete SG (specific gravity)
- **94/95 minerals** (98.9%) with optical character classification
- **93/95 minerals** (97.9%) with pleochroism data
- **94/95 minerals** (98.9%) with lustre, cleavage, and fracture data
- **60/95 minerals** (63.2%) with dispersion values
- **40+ gemstones** with comprehensive treatments and diagnostic inclusions

### Data Completeness by Crystal System

| System | Minerals | RI | SG | Optical Character |
|--------|----------|----|----|-------------------|
| Cubic | 26 | 92.3% | 100% | 100% |
| Trigonal | 19 | 100% | 100% | 100% |
| Monoclinic | 15 | 100% | 100% | 100% |
| Orthorhombic | 13 | 92.3% | 92.3% | 92.3% |
| Hexagonal | 8 | 100% | 100% | 100% |
| Triclinic | 7 | 100% | 100% | 100% |
| Tetragonal | 6 | 100% | 100% | 100% |
| Amorphous | 1 | 100% | 100% | 100% |

### Data Sources

- **FGA (Fellowship of the Gemmological Association)** curriculum materials
- **Mindat.org** mineralogical database
- **GIA (Gemological Institute of America)** gem encyclopedia
- **Webmineral.com** physical property database
- **International Gem Society** reference materials

All data has been cross-validated against multiple authoritative sources and validated for consistency with crystal system optical properties.

## API Reference

### Query Functions

```python
from mineral_database import (
    get_preset,           # Get preset dict by name
    get_mineral,          # Get Mineral object by name
    list_presets,         # List preset names
    list_preset_categories,  # List categories
    search_presets,       # Full-text search
    filter_minerals,      # Filter by criteria
    get_presets_by_form,  # Get by crystal form
    count_presets,        # Total count
)
```

### Backwards Compatibility

The package provides dict-like `CRYSTAL_PRESETS` for code migration:

```python
from mineral_database import CRYSTAL_PRESETS

## Database Schema

The SQLite database stores minerals with full gemmological properties:

```python

# From YAML files
python scripts/build_db.py --from-yaml data/source/minerals -o minerals.db

File: data/source/simulants/cubic-zirconia.yaml
id: cubic-zirconia
name: Cubic Zirconia
crystal_system: cubic
point_group: m3m
chemistry: ZrO2 (stabilised with Y2O3 or CaO)
category: diamond simulant
origin: simulant
growth_method: skull_melting
natural_counterpart_id: diamond
target_minerals: [diamond]
year_first_produced: 1976
diagnostic_synthetic_features: >
  Higher SG than diamond (5.65-6.00 vs 3.52), lower hardness (8-8.5),
  higher dispersion (0.060 vs 0.044), singly refractive, thermal probe reads non-diamond,
  orange flash under crossed filters
hardness: "8-8.5"
sg: "5.65-6.00"
ri: "2.15-2.18"
birefringence: 0
optical_character: Isotropic
dispersion: 0.060
lustre: Adamantine to sub-adamantine
cleavage: None
fracture: Conchoidal
colors: [Colourless, All colours (by doping)]
inclusions: [Gas bubbles, Zirconium oxide crystals]
fluorescence: Variable, often yellowish-green (LW UV)
expressions:
  - slug: brilliant
    name: Faceted (Brilliant Cut)
    cdl: |
      #! Species: Cubic Zirconia
      #! System: Cubic (m3m)
      #! Habit: Fluorite-type octahedron modified by cube
      cubic[m3m]:{111}@1.0 + {100}@0.8
    is_primary: true
    form_description: Fluorite-type crystal habit (octahedron modified by cube)
