Repository: gemmology-dev/mineral-database

# mineral-database
**Mineral Database** - A comprehensive database of mineral crystal habits with CDL notation and gemmological properties for visualization applications.

Part of the [Gemmology Project](https://gemmology.dev).

## Quick Start

```python
from mineral_database import get_preset, list_presets, search_presets

# Get a specific mineral preset
diamond = get_preset('diamond')
print(diamond['cdl'])      # 'cubic[m3m]:{111}@1.0 + {110}@0.2'
print(diamond['system'])   # 'cubic'
print(diamond['hardness']) # 10

# List all presets
all_presets = list_presets()

# List presets by crystal system
cubic_presets = list_presets('cubic')

# Search presets
garnet_matches = search_presets('garnet')
```

## Features

- **216 CDL expressions** across **159 mineral families** (116 natural + 19 synthetic + 20 simulant + 4 composite)
- **CDL v2.0 notation** for crystal habit visualization, including amorphous, nested growth, and aggregate expressions
- **FGA-standard properties** (RI, SG, optical character, etc.)
- **SQLite backend** for fast queries
- **Full-text search** across mineral names and properties
- **Backwards compatible** with original `CRYSTAL_PRESETS` dict API

## Database Contents

The database includes presets for all major crystal systems:

| System | Count | Examples |
|--------|-------|----------|
| Cubic | ~25 | Diamond, Garnet, Fluorite, Pyrite |
| Hexagonal | ~8 | Beryl, Emerald, Aquamarine, Apatite |
| Trigonal | ~15 | Quartz, Ruby, Sapphire, Tourmaline |
| Tetragonal | ~5 | Zircon, Rutile, Cassiterite |
| Orthorhombic | ~10 | Topaz, Peridot, Tanzanite |
| Monoclinic | ~10 | Kunzite, Epidote, Gypsum |
| Triclinic | ~5 | Turquoise, Kyanite, Labradorite |
| Amorphous | ~7 | Opal, Pearl, Malachite, Turquoise, Sodalite, Lazurite |
| **Twins** | ~15 | Japan Law, Spinel Macle, Iron Cross |

### CDL v2.0 Expressions

All 140 CDL expressions parse successfully with CDL v2.0, including:

- **Amorphous expressions** for materials without crystalline structure: opal (`amorphous[opalescent]:{botryoidal}`), pearl, malachite, turquoise, sodalite, lazurite, rhodochrosite (banded form)
- **Nested growth expressions** using the `>` operator: scepter quartz, phantom quartz, diamond phantom
- **Aggregate expressions** using the `~` operator: quartz cluster, amethyst geode druse, pyrite cluster, fluorite cluster, calcite parallel growth
- **Doc comments** (`#!`) on major expressions documenting system, habit, and species information

## Database Completeness (Updated 2026-01-25)

The mineral database has been comprehensively enriched with FGA-standard gemmological data:

- **159 mineral families** (116 natural + 19 synthetic + 20 simulant + 4 composite) with complete crystallographic data
- **92/95 minerals** (96.8%) with complete RI (refractive index)
- **94/95 minerals** (98.9%) with complete SG (specific gravity)
- **94/95 minerals** (98.9%) with optical character classification
- **93/95 minerals** (97.9%) with pleochroism data
- **94/95 minerals** (98.9%) with lustre, cleavage, and fracture data
- **60/95 minerals** (63.2%) with dispersion values
- **40+ gemstones** with comprehensive treatments and diagnostic inclusions

### Data Completeness by Crystal System

| System | Minerals | RI | SG | Optical Character |
|--------|----------|----|----|-------------------|
| Cubic | 26 | 92.3% | 100% | 100% |
| Trigonal | 19 | 100% | 100% | 100% |
| Monoclinic | 15 | 100% | 100% | 100% |
| Orthorhombic | 13 | 92.3% | 92.3% | 92.3% |
| Hexagonal | 8 | 100% | 100% | 100% |
| Triclinic | 7 | 100% | 100% | 100% |
| Tetragonal | 6 | 100% | 100% | 100% |
| Amorphous | 1 | 100% | 100% | 100% |

### Data Sources

- **FGA (Fellowship of the Gemmological Association)** curriculum materials
- **Mindat.org** mineralogical database
- **GIA (Gemological Institute of America)** gem encyclopedia
- **Webmineral.com** physical property database
- **International Gem Society** reference materials

All data has been cross-validated against multiple authoritative sources and validated for consistency with crystal system optical properties.

## API Reference

### Query Functions

```python
from mineral_database import (
    get_preset,           # Get preset dict by name
    get_mineral,          # Get Mineral object by name
    list_presets,         # List preset names
    list_preset_categories,  # List categories
    search_presets,       # Full-text search
    filter_minerals,      # Filter by criteria
    get_presets_by_form,  # Get by crystal form
    count_presets,        # Total count
)
```

### Backwards Compatibility

The package provides dict-like `CRYSTAL_PRESETS` for code migration:

```python
from mineral_database import CRYSTAL_PRESETS

## Database Schema

The SQLite database stores minerals with full gemmological properties:

```python

# From YAML files
python scripts/build_db.py --from-yaml data/source/minerals -o minerals.db

File: data/source/synthetics/synthetic-alexandrite-hydrothermal.yaml
id: synthetic-alexandrite-hydrothermal
name: Hydrothermal Alexandrite
crystal_system: orthorhombic
point_group: mmm
chemistry: BeAl2O4:Cr
category: synthetic chrysoberyl
origin: synthetic
growth_method: hydrothermal (autoclave; aqueous mineraliser solution; seed plate of natural or synthetic chrysoberyl; growth over weeks at high T/P)
natural_counterpart_id: alexandrite
manufacturer: Tairus Joint Enterprise (Novosibirsk, Russia); Biron (Australia); Regency (Thailand/Australia)
year_first_produced: "1990"
diagnostic_synthetic_features: >
  Chevron (herringbone) zoning — most characteristic growth feature; Cr colour zoning follows
  chevron growth fronts of autoclave-grown crystal in a V-pattern parallel to seed plate;
  visible under microscope with diffuse lighting; seed plate — visible (or implied by growth
  geometry) junction between seed and overgrown material; nail-head spicules — short
  nail-head-shaped two-phase inclusions (liquid + gas) oriented perpendicular to growth
  layers; characteristic of hydrothermal growth under high pressure; absence of flux
  inclusions (no Pt platelets; no flux veils — distinguishes from flux-grown);
  wavy growth planes (hydrothermal growth planes visible as wavy parallel lines under
  immersion); EDXRF: high purity; absence of Fe distinguishes from natural and Czochralski
hardness: "8.5"
sg: "3.70-3.73"
ri: "1.746-1.755"
birefringence: 0.009-0.010
optical_character: Biaxial +
dispersion: 0.015
lustre: Vitreous
cleavage: Distinct {110} in two directions
fracture: Conchoidal
pleochroism: Strong trichroism
pleochroism_strength: strong
pleochroism_color1: Green (daylight/fluorescent)
pleochroism_color2: Red to purplish-red (incandescent)
colors: [Green (daylight), Red to purplish-red (incandescent)]
inclusions: [Chevron growth zoning (Cr colour), Seed plate junction, Nail-head spicules (two-phase)]
fluorescence: Weak to moderate red (LW UV)
notes: >
  Hydrothermal alexandrite from Tairus (Novosibirsk), Biron (Australia), and Regency.
  Peretti, Mullis, Mouawad & Guggenheim 1997, Journal of Gemmology 25(8):540
  (DOI 10.15506/jog.1997.25.8.540) [VERIFIED]: inclusions in hydrothermal rubies and
  sapphires from Tairus (Novosibirsk); diagnostic suite applies by analogy to hydrothermal
  alexandrite from same manufacturer. Russian flux-grown alexandrite diagnostics confirmed
  by Schmetzer et al. 1996 (DOI 10.5741/gems.32.3.186) [VERIFIED] for comparison.
  Three-way distinction: Czochralski (curved striae + iridium inclusions); flux (Pt platelets
  + flux veils); hydrothermal (chevron zoning + nail-head spicules + seed plate).
expressions:
  - slug: crystal
    name: Crystal
    cdl: |
      #! Species: Hydrothermal Alexandrite
      #! System: Orthorhombic (mmm)
      #! Habit: Tabular; chevron zoning from autoclave growth
      orthorhombic[mmm]:{110}@1.0 + {010}@0.6 + {001}@0.3
    is_primary: true
    form_description: Autoclave-grown crystal with chevron Cr zoning, nail-head spicules, and seed plate junction.

File: data/source/synthetics/synthetic-emerald-hydrothermal.yaml
id: synthetic-emerald-hydrothermal
name: Hydrothermal Emerald
crystal_system: hexagonal
point_group: 6/mmm
chemistry: Be3Al2Si6O18:Cr,V
category: synthetic beryl
origin: synthetic
growth_method: hydrothermal
natural_counterpart_id: emerald
manufacturer: Biron, Tairus, Regency, Lechleitner
year_first_produced: 1960
diagnostic_synthetic_features: >
  Nail-head spicules, chevron growth zoning (seed plate visible),
  two-phase inclusions along seed plate, higher RI than flux emerald
  (1.568-1.573), breadcrumb-like inclusions, may show strong red
  fluorescence
hardness: 7.5
sg: "2.68-2.70"
ri: "1.568-1.573"
birefringence: 0.005
optical_character: Uniaxial -
dispersion: 0.014
lustre: Vitreous
cleavage: Imperfect basal
fracture: Conchoidal
pleochroism: Moderate to strong dichroism
pleochroism_strength: strong
pleochroism_color1: bluish-green
pleochroism_color2: yellowish-green
colors: [Green, Bluish-green]
inclusions: [Nail-head spicules, Chevron growth zoning, Seed plate, Two-phase inclusions]
fluorescence: Variable, often red (LW UV)
expressions:
  - slug: crystal
    name: Crystal
    cdl: |
      #! Species: Hydrothermal Emerald
      #! System: Hexagonal (6/mmm)
      #! Habit: Prismatic crystal from hydrothermal growth
      hexagonal[6/mmm]:{10-10}@1.0 + {10-11}@0.6 + {0001}@0.3
    is_primary: true
    form_description: Prismatic crystal from hydrothermal growth

File: data/source/synthetics/synthetic-quartz-hydrothermal.yaml
id: synthetic-quartz-hydrothermal
name: Hydrothermal Quartz
crystal_system: trigonal
point_group: "32"
chemistry: SiO2
category: synthetic quartz
origin: synthetic
growth_method: hydrothermal
natural_counterpart_id: quartz
year_first_produced: 1950
diagnostic_synthetic_features: >
  Breadcrumb-like inclusions along seed plate, extremely clean,
  seed plate visible, absence of natural inclusions (e.g., no liquid-gas
  inclusions, no acicular rutile), twinning follows seed
hardness: 7
sg: 2.65
ri: "1.544-1.553"
birefringence: 0.009
optical_character: Uniaxial +
dispersion: 0.013
lustre: Vitreous
cleavage: None
fracture: Conchoidal
colors: [Colourless, Amethyst, Citrine, Smoky, Ametrine]
inclusions: [Seed plate, Breadcrumb inclusions, Two-phase inclusions along seed]
fluorescence: Inert
expressions:
  - slug: crystal
    name: Crystal
    cdl: "trigonal[32]:{10-10}@1.0 + {10-11}@0.8 + {01-11}@0.6"
    is_primary: true
    form_description: Prismatic crystal from hydrothermal growth

File: data/source/synthetics/synthetic-ruby-hydrothermal.yaml
id: synthetic-ruby-hydrothermal
name: Hydrothermal Ruby
crystal_system: trigonal
point_group: "-3m"
chemistry: Al2O3:Cr
category: synthetic corundum
origin: synthetic
growth_method: hydrothermal (autoclave; aqueous HF/chloride mineraliser; Cr dopant; seed plate of natural or synthetic corundum; 400-500 degrees C / >1 kbar)
natural_counterpart_id: ruby
manufacturer: Tairus Joint Enterprise (Novosibirsk, Russia); Biron (Perth, Australia)
year_first_produced: "1985"
diagnostic_synthetic_features: >
  Hexagonal seed plate — clearly visible junction between seed crystal and hydrothermal
  overgrowth; the seed may have different colour intensity or inclusion suite; plate is
  typically hexagonally oriented parallel to c-axis of corundum; chevron (herringbone) Cr
  zoning — Cr colour distributed in chevron-pattern waves perpendicular to growth direction;
  two-phase inclusions (feathers) — liquid + gas forming irregular feather patterns; differ
  from natural marble-hosted ruby feathers (which contain calcite or apatite daughters);
  nail-head spicules — short perpendicular needles with rounded heads from hydrothermal
  overpressure; absence of natural ruby inclusions (no rutile silk, no calcite, no apatite,
  no zircon, no natural negative crystals); trace element: very low Fe (<50 ppm typically;
  natural ruby always >100 ppm Fe); occasionally Nb trace from autoclave walls
hardness: "9"
sg: "3.99-4.01"
ri: "1.762-1.770"
birefringence: 0.008
optical_character: Uniaxial -
dispersion: 0.018
lustre: Vitreous to adamantine
cleavage: None (parting on {0001} and {10-11})
fracture: Conchoidal
pleochroism: Strong dichroism
pleochroism_strength: strong
pleochroism_color1: purplish-red
pleochroism_color2: orangey-red
colors: [Red, Pinkish-red]
inclusions: [Hexagonal seed plate junction, Chevron Cr colour zoning, Nail-head spicules (two-phase), Two-phase fluid feathers]
fluorescence: Strong red (LW and SW UV; same as natural Burma ruby)
notes: >
  Hydrothermal ruby from Tairus (Novosibirsk) and Biron (Perth). Two API-verified papers:
  Peretti et al. 1997, Journal of Gemmology 25(8):540 (DOI 10.15506/jog.1997.25.8.540)
  [VERIFIED]: inclusions in hydrothermal rubies from Tairus; seed plate, nail-head spicules,
  chevron zoning documented. Muhlmeister et al. 1998, Gems & Gemology 34(2):80
  (DOI 10.5741/gems.34.2.80) [VERIFIED]: "Hydrothermal rubies can be separated from natural
  rubies by their low iron content and by trace amounts of niobium that are sometimes present
  from the autoclave walls." Distinguishes from Kashan flux ruby (Pt platelets, angular flux
  masses, Mo trace) and from Verneuil (curved striae, gas bubbles).
expressions:
  - slug: crystal
    name: Crystal
    cdl: |
      #! Species: Hydrothermal Ruby
      #! System: Trigonal (-3m)
      #! Habit: Tabular to prismatic; seed plate base; chevron Cr zoning
      trigonal[-3m]:{10-10}@1.0 + {10-11}@0.8 + {0001}@0.5
    is_primary: true
    form_description: Autoclave-grown ruby with hexagonal seed plate junction, chevron Cr colour zoning, and nail-head spicule inclusions.
